Repository: yubai20000123-jpg/NZ-SCCM-Theory-History

# NZ-SCCM Marguerre–Airy origin recovery archive

Canonical branch: `archive/ma-origin-recovery-20260823`

This is a deliberately isolated historical recovery package. It preserves the source chain requested by the user and is not a "latest theory" branch.

## Recovered scope

1. Airy literature discovery / research process and formalization.
2. First explicit trial calculations.
3. Combined reinforced-concrete + steel-shell-concrete explicit calculation stage.
4. Corrected-geometry steel-shell-UHPC stage.
5. Normal-concrete constitutive research.
6. UHPC constitutive research.

## Architecture identity preserved

The historical Marguerre–Airy route separates two layers:

`geometry / elastic A,D -> Marguerre–Airy structural demand -> material / section capacity constraint -> Pu`

Nonlinear concrete/UHPC constitutive laws are terminal capacity/failure constraints; they are not inserted back into the Airy compatibility operator.

The later 2026-08-23 detour that attempted to interpret `dPpb/dq=0` as the ultimate condition, or to insert nonlinear current material into the Airy global residual, is intentionally excluded from this archive.

See `RECOVERY_SCOPE_LOCK.md` and `MANIFEST.json` for the binding scope and provenance rules.

# UHPC core sources — effective evidence package

This directory follows `EFFECTIVE_SOURCE_EXCERPT_POLICY.md`: preserve only material evidence that constrains the UHPC operator, plus precise source locators and non-use boundaries. It is **not** a full-PDF mirror.

## Primary files in this package

1. `Hiew_2024_direct_tension.md`
   - direct tensile constitutive stages and source equations/parameter roles.
2. `Liu_2024_biaxial_strength_path.md`
   - CC/TT/TC planar strength tests, complete biaxial envelope and loading-path effect.
3. `Lee_2017_TC_validation.md`
   - independent 30-panel TC evidence for fibre tension-stiffening and compression-softening.
4. `Leutbecher_2020_TC_strength_stiffness.md`
   - independent panel evidence that transverse tension/cracking reduces both compressive strength and stiffness; source modeling role.
5. `TC_AND_MULTIAXIAL_CLOSURE_BOUNDARY.md`
   - explicit list of what these sources do **not** close in the current project.

## Governing interpretation

These sources constrain different aspects of UHPC and must not be collapsed into one undocumented formula:

- Hiew: **uniaxial monotonic direct tension**;
- Liu 2024: **planar biaxial strength envelope + loading-path sensitivity**;
- Lee 2017: **TC lower-bound / independent strength trend validation**;
- Leutbecher 2020: **TC compressive-strength and stiffness reduction + model evidence**;
- Zhou / Wang thesis sources elsewhere in the repository: **triaxial/failure-surface qualification**.

A complete production material operator still requires a declared mapping from current strain/state to full stress vector and a consistent tangent. A strength envelope alone is not that operator.

No Case21/Swartz/UCFT structural ultimate load may be used to calibrate any coefficient in these source laws.

File: evidence/effective_excerpts/UHPC_core_sources/Diab_Ferche_2026_compression_softening_synthesis.md
# Diab & Ferche 2026 — compression-softening synthesis evidence

## Source identity

- file: `Diab_Ferche_2026_UHPC_compression_softening.pdf`
- ChatGPT File Library ID: `file_00000000438882118a44003e65279d5b`
- DOI recorded in source: `10.1002/suco.70191`
- evidence identity: `PRIMARY/SYNTHESIS_SOURCE / UHPC_COMPRESSION_SOFTENING`

## Effective evidence retained

The paper synthesizes cracked-UHPC compression-softening data from multiple experimental programs, including Fehling, Lee, Leutbecher, Liu and other studies, and compares existing softening models with a proposed model.

The source writes the cracked-UHPC peak compressive strength as

```text
f_p = beta * f'_c
```

where `beta` is a compression-softening factor governed by transverse tensile/cracking response.

A source modeling choice is that `beta` is applied to compressive strength but not to the strain at peak compressive strength, citing experimental observations that the peak strain is similar between uniaxial compression and biaxial tension-compression in the referenced study.

The compiled evidence indicates:

- fibre reinforcement at about 1% already materially reduces the severity of compression softening relative to non-fibre UHPC;
- within the compiled roughly 1.0%–2.5% fibre range, no clear monotonic additional fibre-content trend was discerned;
- transverse tensile strain and the presence of fibre reinforcement are therefore identified as dominant variables in the compiled response.

Its comparison table/figure combines heterogeneous programs with different specimen dimensions, reinforcement ratios, fibre types and fibre contents. This makes the paper valuable as a **cross-source trend synthesis**, but not a substitute for the individual primary test programs when precise material identification is required.

## USED FOR

- cross-checking TC compression-softening trend and scale across multiple studies;
- identifying a compact candidate softening-factor structure;
- checking whether a proposed UHPC TC current reduction behaves consistently with the broader literature;
- provenance for historical project composite TC interaction candidates.

## NOT USED FOR

- overriding the individual Liu/Lee/Leutbecher primary data;
- assuming that fibre content above 1% has literally zero effect for every UHPC mixture;
- defining the full tensile-direction stress or crack shear law;
- creating a general arbitrary-path material operator from `beta` alone;
- structural ultimate-load calibration.

## Current identity

`SOURCE_ONLY / CROSS_STUDY_TC_SYNTHESIS`

File: evidence/effective_excerpts/UHPC_core_sources/Lee_2017_TC_validation.md
# Lee et al. 2017 — biaxial tension-compression validation evidence

## Source identity

- file: `Lee_2017_UHPFRC_biaxial_TC_30_panels.pdf`
- ChatGPT File Library ID: `file_00000000ae4c8211812e4a9f0c2e3373`
- paper: J.-H. Lee et al., *Biaxial tension–compression strength behaviour of UHPFRC in-plane elements*, Materials and Structures 50 (2017) 20.
- DOI: `10.1617/s11527-016-0918-1`
- evidence identity: `PRIMARY_SOURCE / TC_INDEPENDENT_VALIDATION`

## Effective evidence retained

The study tests 30 panel specimens under different transverse tensile strains using sequential tension-then-compression loading. The experimental program varies:

- applied tensile strain (up to about 0.003 in the reported program);
- fibre volume fraction (0, 1.0 or 1.5% depending on series);
- concrete mix/compressive strength;
- presence/absence of transverse bar reinforcement.

The reported material-level findings include:

- steel fibres materially increase tension-stiffening; the paper reports a tension-stiffening bond factor for fibre-reinforced UHPC roughly twice that of the non-fibre case in the studied configurations;
- under the largest transverse tensile loading levels, UHPFRC compressive strength decreases by roughly 10–30%, while UHPC without fibres decreases by roughly 30–50%;
- sequential loading is explicitly treated as a lower/conservative boundary for transverse-tension-induced compression reduction;
- the test set is dominated by compression failure in the TC quadrant and does not span the complete tension-failure region.

The paper also proposes schematic biaxial failure criteria, but those criteria combine the panel results with external references and assumptions needed to convert element response to material strength.

## USED FOR

- independent validation of TC compression-softening trends;
- checking the beneficial effect of steel fibres on the transverse-tension penalty;
- lower-bound/conservative sequential-loading evidence;
- material-level range check for a future TC interaction law.

## NOT USED FOR

- direct transfer of the reported 10–30% reduction to a different 2%-fibre UHPC without qualification;
- complete TT/CC/C3 constitutive closure;
- arbitrary path update law;
- exact current-operator coefficient fitting from structural ultimate loads.

## Current identity

`SOURCE_ONLY / INDEPENDENT_TC_VALIDATION`

This is especially useful as an external check because its fibre contents, reinforcement configuration and loading protocol differ from the project's historical 2%-fibre UHPC-C0 baseline. That difference is evidence, not something to be erased by calibration.

File: evidence/effective_excerpts/UHPC_core_sources/Shen_2020_TT_equi_biaxial.md
# Shen et al. 2020/2021 — equi-biaxial tensile evidence

## Source identity

- file: `Shen_2020_UHPFRC_equi_biaxial_tension.pdf`
- ChatGPT File Library ID: `file_000000008170820baafcc59cc6a730fd`
- title: *An analytical inverse analysis to determine equi-biaxial tensile properties of strain-hardening UHPFRC from ring-on-ring test*
- Materials and Structures 53:123.
- source locator: `https://link.springer.com/article/10.1617/s11527-020-01553-1`
- evidence identity: `PRIMARY_SOURCE / TT_STRAIN_COORDINATE_QUALIFICATION`

## Effective evidence retained

The source derives equi-biaxial tensile properties by inverse analysis of ring-on-ring tests and independently derives uniaxial tensile properties from 4PBT for comparison.

For the reported UHPFRC:

- mean equi-biaxial elastic modulus: about `59,000 MPa`;
- mean equi-biaxial elastic-limit stress: `9.14 MPa`;
- mean equi-biaxial strain at end of hardening/localisation-related point: `1.27%`;
- mean equi-biaxial tensile strength: `14.08 MPa`.

The source comparison states that the equi-biaxial elastic-limit stress is about 18% lower than the corresponding uniaxial value (`11.16 MPa`), while equi-biaxial tensile strength is nearly equal to the uniaxial tensile strength (`13.99 MPa`). The equi-biaxial strain at the end of hardening is only about 28% of the reported uniaxial value.

This is important because it provides **strain-coordinate evidence in the TT quadrant**, not only a strength-envelope point.

## USED FOR

- TT material-level qualification;
- checking whether a future multidirectional tensile interaction law preserves near-uniaxial peak strength while reducing hardening strain capacity;
- distinguishing strength interaction from deformation-capacity interaction.

## NOT USED FOR

- direct transfer of the reported numerical ratios to a different UHPC fibre system without qualification;
- shear-transfer or arbitrary crack-history law;
- full general TT tensor update;
- structural Pu calibration.

## Current identity

`SOURCE_ONLY / HIGH_VALUE_TT_STRAIN_EVIDENCE`
